Repository: agoga/H-diffusion-model

# H-diffusion model

Hydrogen diffusion and trapping model for layered solar-cell stacks.

## Repository layout

```
hdiff/                 — simulation package 
  boundary.py          — boundary conditions 
  structure.py         — physical stack dataclasses (layers, traps, transport)
  schedule.py          — schedule dataclasses + schedule parser/sweep templates
  sim.py               — Simulation + Sampling + SolverConfig; PETSc/TS integration
  result.py            — RunResult; SegmentBoundary; query + cache persistence
  campaign.py          — orchestration over many simulations

legacy/                — archived reference scripts/notebooks (not active API)

tests/
  specs/               — pytest unit + parity test files
  parity_framework.py  — shared parity utilities (run_new_trace, baseline source)
  parity_cases.py      — canonical parity case definitions (anneal_225, fire_750 …)
  parity_harness.py    — golden NPZ loader for offline parity checks
  tests.ipynb          — interactive diagnostic notebook

sim_data/              — cache directory for new-code NPZ results
origin_exports/        — CSV exports
```

## Solver

PETSc/TS with Rosenbrock-W adaptive stepping (`ts_type = rosw`).
Each schedule segment is integrated in two phases:

1. **Bootstrap** — short initial window with step capped at `bootstrap_max_dt_s`
   to resolve rapid transients.
2. **Main** — free adaptive stepping; a `ts.setMonitor` callback interpolates
   output onto a regular `base_out_dt_s` grid.

For current default runtime parameters, use `hdiff.defaults.DEFAULT_SAMPLING`
and `hdiff.defaults.DEFAULT_SOLVER` (source of truth: `hdiff/defaults.py`).

## Caching

Results are stored as compressed NPZ files in `sim_data/` (or any `cache_dir`
you pass to `Simulation`).  Each file is keyed by the SHA-256 hex digest of a 
JSON spec that covers structure, schedule, sampling, solver tolerances,
and initial conditions.  Any change to those inputs produces a new key and a new
file.

The `completed` scalar in each NPZ must be `1` for the record to be loaded;
partial runs (e.g. from interrupted jobs) are silently skipped.

## Default materials and overrides

The default stack lives in `hdiff.defaults` as reusable `Material` objects:

- `DEFAULT_ALOX`
- `DEFAULT_POLY`
- `DEFAULT_SIOX`
- `DEFAULT_CSI`
- `DEFAULT_STRUCTURE`

Override a trap in one material:

```python
from hdiff.defaults import DEFAULT_CSI

custom_csi = DEFAULT_CSI.with_trap("t1", trap_nu=5e13, trap_density=2e-5)
```

Override a material inside a full structure:

```python
from hdiff.defaults import DEFAULT_STRUCTURE

custom_structure = DEFAULT_STRUCTURE.with_material(
  "csi",
  trap_id="t1",
  trap_nu=5e13,
  detrap_Ea_eV=1.0,
)
```

Use `hdiff.campaign.Campaign` as the primary orchestration path for sweeps.

## Layer stack

The canonical stack definition is `hdiff.defaults.DEFAULT_STRUCTURE` in
`hdiff/defaults.py`.

## Sweep workflows

Use `Campaign` sweep helpers directly (`sweep_annealing`, `sweep_firing`, `sweep_unfired`):

```python
from hdiff.campaign import Campaign
from hdiff.defaults import DEFAULT_STRUCTURE

campaign = Campaign(
  structure=DEFAULT_STRUCTURE,
  results_dir="sim_data",
  auto_run=False,
)

campaign.sweep_annealing(
  anneal_temps=[200, 225, 250, 300, 350],
  fire_temp=750,
  fire_s=600,
  anneal_s=8_000_000,
  include_room=False,
  run=True,
)

matched = campaign.by_stage_temperature(stage="firing", target_temp_C=750.0)
sim = matched[0]
t_s, y_total = sim.layer_total("SiO$_x$", stage="annealing")
```

## Plotting framework

Use `hdiff.viz` for composable plotting. The API is split into:

- panel functions (`plot_trace_overlay`, `plot_abs_error`, `plot_rel_error`, `plot_layer_stage_sweep`, `plot_all_layers_for_stage`, `plot_sweep_heatmap`)
- figure builders (`make_parity_figure`, `make_all_layers_over_phases_figure`)

Plotting examples are maintained in code and notebooks:

- `hdiff/main.ipynb` (interactive workflow)
- `tests/specs/test_viz_framework.py` (minimal callable examples)
- `hdiff/viz.py` (API/docstrings for panel and figure builders)

Common entry points:

- `plot_layer_stage_sweep(...)`
- `make_areal_density_figure(...)`
- `make_parity_figure(...)`
- `plot_peak_time_vs_stage_temperature(...)`
- `plot_sweep_heatmap(...)`

## Running tests

```bash
conda activate diff

# All tests (fast + parity against cached NPZ baselines):
python -m pytest tests/ -q

# Only fast CI-safe tests:
python -m pytest tests/ -q -m basic_ci

# With solver progress output:
python -m pytest tests/ -q -s -m basic_ci
```

## Environment

The simulation stack requires `petsc4py` + PETSc.  Analysis dependencies:
`numpy`, `matplotlib`, `pandas`, `scipy`.

File: legacy/old/annealing_sweep_NREL.csv
Firing temperature ,650C,,,,,,,,,,,,
Annealing temperature varied from 200-350C,,,,,,,,,,,,,
,,,,,,,,,,,,,
,,,,,,,,,,,,,
Time(hr)_200C,J0_200C,Time(hr)_225C,J0_225C,Time(hr)_250C,J0_250C,Time(hr)_275C,J0_275C,Time(hr)_300C,J0_300C,Time(hr)_325C,J0_325C,Time(hr)_350C,J0_350C
0.01,8.7,0.01,8.8,0.01,11.5,0.01,9.9,0.01,8.3,0.01,9,0.01,8.4
0.011,34.2,0.011,37.4,0.011,35.7,0.011,36.2,0.011,31.5,0.011,40.1,0.011,34
0.1,32.3,0.1,32.8,0.1,33.2,0.03,33.6,0.1,34.4,0.1,35.9,0.1,25.7
0.2,31.9,0.2,32.2,0.2,32.9,0.07,33.4,0.2,34.8,0.2,32.3,0.2,15.9
0.4,32.2,0.4,31.8,0.4,33.6,0.13,34,0.3,33.6,0.4,28.5,0.3,11.6
0.7,31.9,0.7,31.4,0.6,34.6,0.27,35.3,0.4,32.2,0.6,21.1,0.4,10.3
1,31.3,1.3,31.3,1,36,0.43,37.4,0.5,31.1,0.8,15.7,0.5,9.9
1.8,31,2.3,32.1,1.8,38.7,0.62,38.6,0.6,30.6,1,13.4,0.6,9.8
3.4,31.4,3.3,32.6,3,40.5,0.8,39.2,0.75,27.9,1.2,12.1,0.7,9.7
6,31.5,4.9,33.7,4.5,41.2,1,39.3,0.9,26.9,1.52,11.2,0.8,9.7
9.3,32,7.3,35.4,6.3,40.4,1.5,39.2,1.2,23.8,2.05,9.7,0.9,9.8
15.1,33.6,9.2,36.5,8.7,39.7,2.5,36.6,1.67,20,2.67,9.3,1,9.9
19.8,35.1,12.9,38.6,11.7,37.1,4.12,30.7,2.25,16.3,3.67,8.9,,
38.9,38.5,18.3,40.2,15.4,34,6.5,22.8,3.15,12.7,5,8.8,,
64.2,42.2,25.1,41.5,34.5,21.7,10,16.1,4.03,11,,,,
111.7,46.6,41.7,41.8,59.7,13.9,14.67,13.9,5.18,10.2,,,,
137.4,46.8,66.6,39.2,107.2,11.4,30.98,12.4,6.98,9,,,,
186.2,47.1,94.5,34,132.9,11.2,56.37,11.1,8.43,8.4,,,,
330,42.7,140.6,27.4,181.8,10.9,84.27,10.4,10,8,,,,
476.4,37.7,191.7,21.1,,,130.37,9.9,13,7.5,,,,
618.1,32.9,262.6,16.6,,,,,14.77,7.4,,,,
776.4,27.7,335.1,14.5,,,,,,,,,,
943.1,23.5,479.5,12.5,,,,,,,,,,
,,595.9,12.1,,,,,,,,,,
,,836.8,11.9,,,,,,,,,,
